Repository: smgknowledge/smg-line-bot

# 🤖 Line OA × WordPress RAG × Gemini

### Supabase Edition — คู่มือแบบจับมือทำ

---

## ภาพรวมระบบ

```
ผู้ใช้ Line ──▶ Line Platform ──▶ Express Server (Railway)
                                         │
                              ┌──────────┴──────────┐
                              ▼                     ▼
                         Gemini API           Supabase DB
                       (สร้างคำตอบ)        (เก็บ vectors)
                              │
                    WordPress REST API
                      (ดึงบทความ)
```

**ขั้นตอนที่ทำงาน:**
1. User ส่งข้อความใน Line
2. Server embed คำถามด้วย Gemini
3. ค้นหาบทความที่ใกล้เคียงใน Supabase (vector search)
4. ส่ง context + คำถามให้ Gemini สร้างคำตอบ
5. ตอบกลับ user ใน Line

---

## สิ่งที่ต้องเตรียม

| สิ่งที่ต้องมี | ลิงก์สมัคร | ฟรีไหม? |
|---|---|---|
| Node.js 18+ | nodejs.org | ✅ ฟรี |
| บัญชี Line Developers | developers.line.biz | ✅ ฟรี |
| Google AI Studio (Gemini) | aistudio.google.com | ✅ ฟรี |
| Supabase | supabase.com | ✅ ฟรี 500MB |
| GitHub | github.com | ✅ ฟรี |
| Railway | railway.app | ✅ ฟรี $5/เดือน |

---

## ขั้นตอนที่ 1 — โหลดโค้ดและติดตั้ง

```bash

# สร้างโฟลเดอร์
mkdir smglinebot
cd smglinebot

# วางไฟล์ทั้งหมดลงมา แล้วรัน
npm install
```

ตรวจสอบว่า install สำเร็จ:
```bash
node -e "require('@supabase/supabase-js'); console.log('✅ OK')"
```

---

## ขั้นตอนที่ 2 — ตั้งค่า Supabase Database

### 2.1 สร้าง Project
1. ไปที่ **https://supabase.com** → กด **Start your project**
2. Sign up / Login ด้วย GitHub
3. กด **New project**
4. ตั้งชื่อ project (เช่น `line-bot-db`)
5. ตั้ง Database Password (จดไว้ด้วย)
6. เลือก Region: **Southeast Asia (Singapore)**
7. กด **Create new project** รอประมาณ 1-2 นาที

### 2.2 รัน SQL เพื่อสร้างตาราง
```bash

# ดู SQL ที่ต้องรัน
node scripts/setupDatabase.js
```

จากนั้น:
1. ใน Supabase → เมนูซ้าย → **SQL Editor**
2. กด **New query**
3. Copy SQL จาก terminal ทั้งหมด แล้ว Paste ลงไป
4. กด **Run** (หรือ `Ctrl + Enter`)
5. ต้องเห็นผลลัพธ์ `total_chunks = 0` แสดงว่าสำเร็จ ✅

### 2.3 เก็บ Supabase Keys
1. เมนูซ้าย → **Project Settings** → **API**
2. คัดลอก:
   - **Project URL** → เก็บไว้เป็น `SUPABASE_URL`
   - **anon public** key → เก็บไว้เป็น `SUPABASE_ANON_KEY`

---

## ขั้นตอนที่ 3 — ตั้งค่า Gemini API

1. ไปที่ **https://aistudio.google.com/app/apikey**
2. Login ด้วย Google Account
3. กด **Create API Key**
4. เลือก **Create API key in new project**
5. คัดลอก API Key → เก็บไว้เป็น `GEMINI_API_KEY`

---

## ขั้นตอนที่ 4 — ตั้งค่า Line OA

### 4.1 สร้าง Provider และ Channel
1. ไปที่ **https://developers.line.biz/**
2. Login → **Create a Provider** (ถ้ายังไม่มี)
3. กด **Create a new channel** → เลือก **Messaging API**
4. กรอกข้อมูล:
   - Channel name: ชื่อ Bot ของคุณ
   - Channel description: คำอธิบาย
   - Category / Subcategory: เลือกตามเหมาะสม
5. Agree terms → **Create**

### 4.2 เก็บ Keys
1. **Basic settings** tab → คัดลอก **Channel secret**
2. **Messaging API** tab → กด **Issue** ใต้ "Channel access token" → คัดลอก token

### 4.3 ปิด Auto-reply
1. **Messaging API** tab → **LINE Official Account features**
2. กด **Edit** ข้าง "Auto-reply messages"
3. ปิด **Auto-reply** และ **Greeting messages**

---

## ขั้นตอนที่ 5 — ตั้งค่าไฟล์ .env

```bash

# คัดลอก template
cp .env.example .env
```

เปิดไฟล์ `.env` แล้วแก้ไขให้ครบ:

```env
LINE_CHANNEL_ACCESS_TOKEN=eyJhbGci...   ← จาก Step 4
LINE_CHANNEL_SECRET=abc123...            ← จาก Step 4

GEMINI_API_KEY=AIzaSy...                 ← จาก Step 3

WORDPRESS_URL=https://your-site.com      ← URL WordPress คุณ

SUPABASE_URL=https://xxx.supabase.co    ← จาก Step 2
SUPABASE_ANON_KEY=eyJhbGci...           ← จาก Step 2

BOT_NAME=ชื่อ Bot ของคุณ
SYNC_SECRET=random-string-เปลี่ยนด้วย
```

ทดสอบว่าค่าถูกต้อง:
```bash
node -e "require('./src/config').validateConfig(); console.log('✅ Config OK')"
```

---

## ขั้นตอนที่ 6 — Sync บทความจาก WordPress

```bash
npm run sync
```

ตัวอย่าง output ที่ถูกต้อง:
```
🔌 Connecting to Supabase...
✅ Supabase พร้อมใช้งาน — มี 0 chunks

📥 กำลังดึงบทความจาก: https://your-site.com
   📄 บทความทั้งหมด: 50 (1 หน้า)
   ✅ หน้า 1/1: 50 บทความ

📚 กำลัง process 50 บทความ...

[1/50] 📝 "ชื่อบทความ" → 3 chunks
    📐 Embedding 1/1
  ✅ Upserted 3 chunks
...

✅ Sync เสร็จสิ้น ใช้เวลา 45.2s
   📄 Index ใหม่:  50 บทความ
   🧩 Chunks:     187
```

> **หมายเหตุ:** ถ้า Gemini rate limit ให้รอแล้วรันใหม่ — sync จะข้ามบทความที่ index แล้วโดยอัตโนมัติ

---

## ขั้นตอนที่ 7 — Deploy บน Railway

### 7.1 Push ขึ้น GitHub
```bash
git init
git add .
git commit -m "feat: line wp gemini bot"
```

ไปสร้าง repo ใหม่ที่ **github.com/new** แล้ว:
```bash
git remote add origin https://github.com/USERNAME/smglinebot.git
git push -u origin main
```

### 7.2 Deploy บน Railway
1. ไปที่ **https://railway.app** → Login ด้วย GitHub
2. กด **New Project** → **Deploy from GitHub repo**
3. เลือก repo `smglinebot`
4. Railway จะ detect Node.js และเริ่ม build อัตโนมัติ

File: docs/Glass_Pool_Knowledge_v1.md
# SMG Glass Pool Knowledge Base
## องค์ความรู้กระจกสระว่ายน้ำ — จากหน้างานจริง 20 ปี
**โดย ยอดธง สิงหเดชวีระชัย | SMG Glass And Metal Co., Ltd.**
**อัพเดท: 2025 | เวอร์ชัน: v1.0**

---

## 📌 SECTION GP-01 — ประเภทสระกระจก (Level System)

### 5 ระดับของสระกระจก

| Level | ชื่อ | ลักษณะ | ความซับซ้อน | เหมาะกับ |
|-------|------|---------|-------------|----------|
| Level 1 | Viewing Window | กระจกบานเล็กฝังผนัง 1-3 บาน | ★☆☆☆☆ | เพิ่ม Feature งบน้อย |
| Level 2 | Side Glass Panel | ผนังกระจกด้านเดียวยาวตลอดสระ | ★★☆☆☆ | บ้านเดี่ยว วิลล่า |
| Level 3 | Corner / L-Shape | กระจกสองด้านขึ้นไป | ★★★☆☆ | Villa โครงการ WOW Factor |
| Level 4 | Infinity + Glass | สระขอบน้ำล้น + ผนังกระจก | ★★★★☆ | Resort โรงแรม High-end |
| Level 5 | Full Glass / Sky Pool | กระจกเป็นโครงสร้างหลัก | ★★★★★ | Signature Project |

### รูปแบบการยึดกระจก (Mounting Configuration)

| รูปแบบ | ลักษณะ | Safety Factor | วิธีเสริมถ้าไม่ผ่าน |
|--------|---------|--------------|---------------------|
| 4 ด้านรอบ | ยึดทุกด้าน เสถียรที่สุด | ต่ำสุด | เพิ่มความหนา |
| 3 ด้านเปิดบน | ขอบบนอิสระ | สูงขึ้น | SS U-Channel ครอบสันบน |
| เข้ามุมฉาก | Stress รวมที่มุม | สูงขึ้น | เพิ่มความหนา + ออกแบบมุม |
| พื้นกระจก (Glass Floor) | รับแรงดันน้ำทั้งหมด | สูงสุด | ลดขนาดแผ่น + หนาขึ้น |

---

## 📌 SECTION GP-02 — กระจกชนิดที่เหมาะสมสำหรับสระ

### เปรียบเทียบ 4 ชนิดกระจก

| ชนิด | เหมาะกับสระ | เหตุผล |
|------|------------|--------|
| Float Glass | ❌ ห้ามใช้ | ไม่แข็งแรง แตกเป็นชิ้นใหญ่คม |
| Tempered เดี่ยว | ❌ ไม่แนะนำ | แตกพังทั้งแผ่น เสี่ยง Spontaneous Breakage |
| Laminated + PVB | ⚠️ มีความเสี่ยง | PVB ดูดน้ำ เสี่ยง Delamination |
| HS Laminated + SGP | ✅ SMG แนะนำ | แข็งแรง ทนสารเคมีสระ ถ้าแตกไม่ร่วง |

### SMG Standard Specification
- **ชนิด:** Heat-Strengthened Laminated Glass
- **ฟิล์ม:** SGP (SentryGlas® Plus) ความหนา 0.89mm ต่อชั้น
- **จำนวนชั้น SGP:** โรงงานแปรรูปพิจารณาตามขนาดและ Load
- **มาตรฐาน:** ASTM C1048 (HS) + ASTM C1172 (Laminated)
- **Edge Seal:** Polysulfide หรือ Neutral Cure Silicone ทุกด้าน

### การแยกแยะ SGP vs PVB ในหน้างาน
- **วิธีตรวจ:** ใช้นิ้วสะกิดที่ขอบชั้นฟิล์ม
- **SGP:** แข็ง สะกิดแล้วไม่บุ๋ม
- **PVB:** นุ่ม สะกิดแล้วบุ๋มเล็กน้อย

### ความหนาฟิล์มมาตรฐานในไทย

| ฟิล์ม | ความหนาต่อชั้น | หมายเหตุ |
|-------|--------------|---------|
| PVB | 0.38mm | สูงสุด 1.52mm (4 ชั้น) — ถ้าเห็น 1.52mm ในสเปคคือ PVB ไม่ใช่ SGP |
| SGP | 0.89mm | จำนวนชั้นโรงงานพิจารณาตาม Spec งาน |

### ตัวอย่างความหนาที่พบบ่อย

| ลักษณะงาน | ความหนาแนะนำ |
|-----------|------------|
| สระบ้าน ลึก 1.2m กระจก 1.5×1.0m | 10+SGP+10mm |
| สระบ้าน ลึก 1.5m กระจก 2.0×1.5m | 12+SGP+12mm (พบบ่อยที่สุด) |
| สระบ้าน ลึก 1.8m กระจก 2.5×1.8m | 15+SGP+15mm หรือเพิ่ม Mullion |
| สระโรงแรม ลึก 2.0m กระจกใหญ่ | 15+SGP+15mm ถึง 19+SGP+19mm |
| พื้นกระจก (Glass Floor) | 19+SGP+19mm ขึ้นไป |

---

## 📌 SECTION GP-03 — Safety Factor และ Deflection

### Safety Factor (ค่าความปลอดภัย)
- **จุดเริ่มต้น:** SF = 1.5 เท่า
- **ปรับขึ้นตามตัวแปร:**
  1. ขนาดกว้าง × ยาว × ลึกของสระ
  2. ขนาดของกระจกแต่ละแผ่น
  3. ตำแหน่งที่ติดกระจกในสระ (ใกล้ผิวน้ำ vs ใกล้ก้นสระ)
  4. รูปแบบการยึดกระจก

### เมื่อ SF ไม่ผ่านเกณฑ์ — 3 ทางออก
1. **ลดขนาดแผ่น + เพิ่ม Mullion** — แบ่งกระจกให้เล็กลง
2. **เพิ่มความหนากระจก** — Stiffness เพิ่ม Deflection ลด
3. **เสริม SS U-Channel ครอบสันบน** — เปลี่ยน 3 ด้านเปิดบน เป็น 4 ด้านยึด ลด Deflection 25-35%

### Deflection Limit

| ประเภทงาน | มาตรฐาน | เหตุผล |
|-----------|---------|--------|
| กระจกอาคาร (แรงลม) | L/60 หรือ 19mm | แรงลมเป็นแรงชั่วคราว |
| กระจกสระว่ายน้ำ (แรงดันน้ำ) | L/175 | แรงดันน้ำถาวร 24 ชม. เข้มงวดกว่า 3 เท่า |
| พื้นกระจก + คนเดิน | L/175 หรือเข้มกว่า | ขึ้นกับ Load Combination |

### สูตรคำนวณแรงดันน้ำ
```
P = ρ × g × h
P = แรงดัน (kPa)
ρ = 1,000 kg/m³
g = 9.81 m/s²
h = ความลึกน้ำ (เมตร)

ทุก 1 เมตรความลึก = ~1,000 kgf/m² = ~1 ตัน/ตร.ม.
```

### ตัวอย่างแรงดันน้ำ

| ความลึก | แรงดัน (kPa) | แรงดัน (kgf/m²) |
|---------|-------------|----------------|
| 0.5m | 4.9 | 500 |
| 1.0m | 9.8 | 1,000 |
| 1.5m | 14.7 | 1,500 |
| 2.0m | 19.6 | 2,000 |

---

## 📌 SECTION GP-04 — SS U-Channel และโครงสร้างโลหะ

### เกรดสแตนเลสตามตำแหน่ง

| ตำแหน่ง | เกรดขั้นต่ำ | หมายเหตุ |
|---------|-----------|---------|
| ราง U รับกระจกด้านล่าง (ฝังในคอนกรีต) | SS304 | ถ้าซีลได้ดี SS316 ดีกว่า |
| ราง U ครอบสันกระจกด้านบน | SS316 | สัมผัสน้ำโดยตรง ห้ามใช้ SS304 |
| ฉาก 50×50mm สำหรับ 4 ด้านรอบ | SS316 | เชื่อมกับโครงเหล็กโครงสร้าง |
| น็อต สกรู อุปกรณ์ยึดทั้งหมด | SS316 | ชิ้นเล็กกัดกร่อนเร็วที่สุด |
| สระน้ำเกลือทุกตำแหน่ง | SS316L | L = Low Carbon ทนกรดดีกว่า |

### ขั้นตอนการฝัง U-Channel ที่ถูกต้อง
1. กำหนดตำแหน่งและ Layout จากแบบ
2. **เชื่อมกับโครงเหล็กโครงสร้างก่อนเทคอนกรีต** ทุก 300-400mm
3. **เจาะ Weep Hole ⌀5mm ทุก 400-500mm** ที่ก้น Channel
4. **ทา Primer ก่อนเทคอนกรีต** เพื่อให้ปูนเกาะ
5. ตรวจ Level ±1mm ตลอดความยาว
6. เทคอนกรีตพร้อมเครื่องจี้รอบ U-Channel

### ฉากสแตนเลส 50×50mm สำหรับกระจก 4 ด้านรอบ
- ขนาด: ฉากด้านเท่า 50×50mm หนา 3-5mm
- เชื่อมกับโครงเหล็กโครงสร้างสระ
- ทา Primer ก่อนเทคอนกรีต
- ตรวจ Level ก่อนเท ±1mm

### Weep Hole — ทำไมสำคัญ
- ขนาด: ⌀5mm ขึ้นไป
- ระยะห่าง: ทุก 400-500mm ที่ก้น Channel
- หน้าที่: ระบายน้ำที่ซึมเข้ารางออก ป้องกันน้ำขังกัดกร่อนฟิล์มกระจก

---

## 📌 SECTION GP-05 — Sealant System

### ประเภท Sealant ตามตำแหน่ง

| ตำแหน่ง | Sealant ที่ต้องใช้ | ห้ามใช้ |
|---------|-----------------|--------|
| กระจก-คอนกรีต | Pool-Grade Neutral Cure Silicone (Dowsil/Sika/Mapei) | Acetoxy Cure (กลิ่นส้ม) |
| คอนกรีต-คอนกรีต | Hybrid Epoxy-PU เช่น RHINOZ RF-134 | ปูนยาแนวทั่วไป |
| กระเบื้อง-กระจก | Flexible Sealant | Rigid Sealant |
| สระน้ำเกลือทุกตำแหน่ง | Marine Grade Neutral Cure | PVB-based Sealant |

### กฎทองของ Sealant
- **Acetoxy Cure = กลิ่นส้ม = ห้ามใช้ในงานสระ** (กัดโลหะ ทำลาย Bond)
- ความหนาขั้นต่ำ: **≥ 10mm ทุก Joint**
- Cure Rate: **1mm ต่อ 1 วัน**
- Cure Time: **≥ 10-14 วัน ก่อนสัมผัสน้ำ**

### Backing Rod — ห้ามข้าม
- วัสดุ: Closed Cell PE (ไม่ใช่ Open Cell)
- ขนาด: 1.25-1.5 เท่าของความกว้างร่อง
- หน้าที่: ป้องกัน 3-Point Adhesion ทำให้ Sealant ยึดแค่ 2 ด้าน

### 3-Point Adhesion — ศัตรูของ Sealant
- **ปัญหา:** Sealant ยึดทั้งกระจก ผนัง และก้นร่อง
- **ผล:** เมื่อโครงสร้างขยับ Sealant แตกร้าวเร็วมาก
- **วิธีแก้:** ใส่ Backing Rod ก้นร่องเสมอ

### การทำความสะอาดผิวก่อนยิง Sealant
1. ขัด Laitance ออกด้วย Wire Brush
2. เป่าฝุ่นด้วยลมอัด
3. เช็ดด้วย Isopropyl Alcohol 70%+
4. รอให้แห้งสนิท
5. ทา Primer (ถ้า TDS กำหนด) รอ Window Time

### สาเหตุ Sealant ไม่เกาะปูน
1. ผิวปูนยังชื้น
2. มีชั้น Laitance บนผิวคอนกรีต
3. ผิวมีน้ำมัน คราบ หรือสิ่งปนเปื้อน

---

## 📌 SECTION GP-06 — ร่องบ่า (Joint Design)

### สูตรออกแบบร่องบ่า

```
W (ความกว้างร่อง) = ความหนากระจก + 8mm
D (ความลึกร่อง)   = 1.5 × W (ขั้นต่ำ)
Edge Cover         = D - ความหนากระจก

ตัวอย่าง กระจก 12+SGP+12mm (หนารวม ~25mm):
W = 25 + 8 = 33mm
D = 1.5 × 33 = ~50mm
Edge Cover = 50 - 25 = 25mm ✅
```

### Setting Block
- วัสดุ: Chloroprene หรือ EPDM Rubber Shore A ≥ 90
- ตำแหน่ง: 1/4 และ 3/4 ของความกว้างกระจก
- หน้าที่: รับน้ำหนักกระจก ป้องกันขอบแตก

---

## 📌 SECTION GP-07 — คอนกรีตสระว่ายน้ำ

### กำลังอัดคอนกรีต f'c ที่แนะนำ

| ประเภทงาน | f'c ขั้นต่ำ | แนะนำ |
|-----------|-----------|-------|
| Lean Concrete รองพื้น | 100 ksc | 150 ksc |
| สระขุดดินทั่วไป | 240 ksc | 280 ksc |
| สระที่มีกระจก | 300 ksc | 350 ksc |
| สระยกตัว / Elevated | 280 ksc | 320 ksc |
| สระบนชั้น 2 ขึ้นไป | 350 ksc | 400+ ksc |
| สระน้ำเกลือ (เพิ่มจากปกติ) | +20 ksc | +20 ksc |

### สิ่งที่ต้องทำระหว่างเทคอนกรีต
- **Crystalline Admixture:** ผสมที่ Batching Plant ไม่ใช่หน้างาน
- **เครื่องจี้คอนกรีต:** ทุก 30cm ตลอดการเท โดยเฉพาะรอบ U-Channel
- **อัตราเท:** ไม่เกิน 300mm/ชั่วโมง
- **Cure Time:** ≥ 14 วัน รดน้ำทุก 4-6 ชม. ใน 7 วันแรก

### Waterstop
- ใช้ PVC Center Bulb Type ทุก Construction Joint
- ฝังให้อยู่กึ่งกลาง Joint เสมอ
- ความกว้าง 150-230mm ขึ้นกับความลึก Joint

### Hydrostatic Test
- ทดสอบโครงสร้างสระ (ไม่ใช่บริเวณกระจก เพราะเป็นช่องเปิด)
- เติมน้ำทิ้งไว้ 48 ชั่วโมง
- ระดับน้ำต้องไม่ลดลง
- ทำก่อนปูกระเบื้อง ไม่ใช่หลัง

---

## 📌 SECTION GP-08 — ระบบกันซึม 7 Layer

| Layer | วัสดุ | หน้าที่ |
|-------|------|--------|
| 0 | ดินบดอัดแน่น | รากฐานมั่นคง |
| 1 | Gravel 10-15cm + Geotextile | ระบายน้ำใต้ดิน |
| 2 | Lean Concrete + Crystalline | ปรับระดับ + Barrier ชั้นแรก |
| 3 | HDPE Membrane (พื้นที่น้ำใต้ดินสูง) | กันน้ำใต้ดิน |
| 4 | คอนกรีตโครงสร้าง f'c ≥300 ksc + Crystalline + Waterstop | โครงสร้างหลัก |
| 5 | Cementitious WP Coating | ปิดรูพรุนผิวคอนกรีต |
| 6 | กระเบื้อง C2TE + Epoxy Grout / PVC Liner | วัสดุผิวสระ |
| 7 | Pool-Grade Silicone + Backing Rod | รอยต่อกระจกและมุม |

### 4 จุดวิกฤตที่รั่วบ่อยที่สุด
1. **มุมล่างกระจก** — แรงดันสูงสุด + รอยต่อ 3 วัสดุ
2. **รอยต่อกระจกกับกระเบื้อง** — วัสดุต่างชนิดขยายตัวต่างกัน
3. **Construction Joint ที่ผนัง** — ถ้า Waterstop ไม่ดีพอ
4. **ท่อที่ผ่านผนังสระ** — รอยต่อระหว่างท่อกับคอนกรีต

---

## 📌 SECTION GP-09 — วัสดุผิวสระ

| วัสดุ | ข้อดี | ข้อเสีย | เหมาะกับสระกระจก |
|------|-------|--------|-----------------|
| กระเบื้อง + Epoxy Grout | ทนทาน ดูแลง่าย | ต้องใช้ C2TE + Epoxy Grout | ✅ นิยมมากที่สุด |
| PVC Liner | ไม่มีรอยต่อ กันซึมดี | เปลี่ยนทุก 10-15 ปี | ⚠️ ต้องออกแบบรอยต่อกับกระจก |
| Fiberglass Coating | ทำความสะอาดง่าย | ซ่อมยาก | ⚠️ เหมาะสระเล็ก |
| Epoxy Paint | ราคาถูก | ทาซ้ำทุก 3-5 ปี | ❌ ไม่แนะนำสำหรับสระกระจก |

- อ้างอิงข้อมูลระบบสระเพิ่มเติม: jdpools.com

---

## 📌 SECTION GP-10 — ระบบน้ำสระ

### เปรียบเทียบคลอรีน vs น้ำเกลือ

| พารามิเตอร์ | คลอรีนธรรมดา | น้ำเกลือ |
|-----------|------------|--------|
| ความเค็ม | <500 ppm | 3,000-4,000 ppm |
| pH ปกติ | 7.2-7.6 | 7.4-7.8 (มักขึ้นสูง) |
| ความนำไฟฟ้า | ต่ำ | สูงกว่ามาก |
| ผลต่อโลหะ | SS304 รับได้ | ต้องใช้ SS316L ทุกตำแหน่ง |
| ผลต่อฟิล์มกระจก | PVB ได้แต่ระวัง | SGP เท่านั้น |

> **ความเข้าใจผิดสำคัญ:** สระน้ำเกลือ ≠ สระปลอดคลอรีน
> SCG (Salt Chlorine Generator) แปลงเกลือเป็นคลอรีนผ่าน Electrolysis
> ยังมีคลอรีนอยู่ เพียงแต่มาในรูปแบบที่อ่อนโยนกว่า

### การเลือกวัสดุตามระบบน้ำ

| ระบบน้ำ | ฟิล์มกระจก | โลหะ | Sealant |
|---------|-----------|------|--------|
| คลอรีนธรรมดา | SGP ✅ / PVB ⚠️ | SS304 ขั้นต่ำ | Neutral Cure |
| น้ำเกลือ | SGP เท่านั้น | SS316L เท่านั้น | Marine Grade Neutral Cure |
| Hybrid | SGP เท่านั้น | SS316L เท่านั้น | Marine Grade เท่านั้น |

### Galvanic Corrosion ในน้ำเกลือ
- น้ำเกลือ 3,000-4,000 ppm นำไฟฟ้าได้ดีกว่าน้ำคลอรีนมาก
- Galvanic Corrosion เร็วขึ้น 5-10 เท่า
- SS304 ในน้ำคลอรีน: อยู่ได้ 10-15 ปี
- SS304 ในน้ำเกลือ: อยู่ได้ 2-5 ปี เท่านั้น
- SS316L ในน้ำเกลือ: อยู่ได้ 15-20 ปี

---

## 📌 SECTION GP-11 — ลำดับการก่อสร้าง 5 Stage

```
STAGE 1: โครงสร้าง
→ ดินบดอัด + Gravel + Lean Concrete
→ เหล็กเสริม + SS U-Channel + Waterstop
→ ทา Primer บน U-Channel
→ เทคอนกรีต + เครื่องจี้ + Cure ≥14 วัน
✅ CHECKPOINT: Hydrostatic Test 48 ชม.

STAGE 2: กันซึม
→ Cove Detail ทุกมุม (รัศมี 20-30mm)
→ Cementitious WP Coating 2 รอบ
→ Cure ตามผู้ผลิตกำหนด
✅ CHECKPOINT: ผิวสม่ำเสมอ ไม่มีรอยแตก

STAGE 3: วัสดุผิว
→ กระเบื้อง C2TE Adhesive + Epoxy Grout
→ Flexible Sealant ทุกมุม
✅ CHECKPOINT: เคาะทุกแผ่นไม่มีเสียงกลวง

STAGE 4: กระจก + Sealant
→ ทำความสะอาด + Setting Block + Backing Rod
→ ยิง Pool-Grade Silicone ≥10mm
→ Cure ≥10-14 วัน ห้ามสัมผัสน้ำ
✅ CHECKPOINT: Sealant ครบ ไม่มีรอยแตก

STAGE 5: ทดสอบ + ส่งมอบ
→ เติมน้ำทีละ 25% ทุก 12 ชม.
→ Water Test 3-5 วัน
→ ส่งมอบ Documentation ครบ 7 รายการ
✅ CHECKPOINT: ผ่าน Water Test ส่งมอบได้
```

> **กฎสำคัญ:** ห้ามสลับลำดับ ต้อง PASS Checkpoint ก่อนไป Stage ต่อไปเสมอ

---

## 📌 SECTION GP-12 — ค่าน้ำสระที่ต้องรักษา

| ค่า | ช่วงที่ดี | ผลถ้าผิดพลาด | ความถี่ตรวจ |
|-----|---------|------------|-----------|
| pH | 7.2-7.6 | ต่ำ: กัดกร่อนกระจกและ Sealant / สูง: ทำลาย Bond | 2 ครั้ง/สัปดาห์ |
| Free Chlorine | 1.0-3.0 ppm | ต่ำ: สาหร่าย / สูง: เสื่อม Sealant | 2 ครั้ง/สัปดาห์ |
| Total Alkalinity | 80-120 ppm | ต่ำ: pH ผันผวน | สัปดาห์ละครั้ง |
| Calcium Hardness | 200-400 ppm | ต่ำ: กัดคอนกรีต / สูง: ตะกอนขาว | เดือนละครั้ง |

> อ้างอิงข้อมูลระบบน้ำสระเพิ่มเติม: jdpools.com

---

## 📌 SECTION GP-13 — น้ำมันและตะไคร่น้ำ

### วงจรที่ต้องทำลาย
```
น้ำมันจากผู้ใช้สระ (Sebum + ครีมกันแดด)
→ ลอยสะสมที่ผิวน้ำ
→ เกาะกระจกและขอบสระที่ระดับน้ำ
→ คลอรีนทำงานหนักขึ้น เพื่อย่อยสลายน้ำมัน
→ คลอรีนอิสระลดลงเร็วกว่าปกติ
→ สาหร่ายและแบคทีเรียเจริญ
→ pH ผิดพลาด → Sealant เสื่อมเร็ว
```

### ประเภทสาหร่าย

| ชนิด | ลักษณะ | วิธีกำจัด |
|------|--------|---------|
| Green Algae | น้ำเขียวขุ่น | Shock Treatment + ปรับ pH |
| Black Algae | จุดสีดำ รากลึก | Algaecide + แปรงขัด + เรียกช่าง |
| Yellow/Mustard | ผงสีเหลืองที่ผนัง | Algaecide พิเศษ |
| Biofilm | เมือกใสลื่นมือ | Shock Treatment + ขัดผนัง |

### วินิจฉัยจากสีน้ำ

| สีน้ำ | สาเหตุ | วิธีแก้ |
|------|--------|--------|
| ขาวขุ่น | อากาศในน้ำ | รอ 1-2 ชม. |
| เขียวขุ่น | สาหร่าย pH สูง | Shock Treatment + ปรับ pH |
| มันวาวที่ผิว | น้ำมันจากผู้ใช้ | Enzyme Cleaner + เช็ดกระจก |
| ผนังลื่น | Biofilm | Shock + ขัดผนัง |

### ข้อแนะนำก่อนลงสระ
- อาบน้ำก่อนลงสระทุกครั้ง
- ถ้าทาครีมกันแดด รอ 20-30 นาทีก่อนลง
- ไม่ทาน้ำมันบนร่างกายก่อนลงสระ

---

## 📌 SECTION GP-14 — การดูแลรักษา DIY vs เรียกช่าง

### งานที่ทำเองได้ 🟢
- เช็ดกระจกด้านนอกด้วยผ้าไมโครไฟเบอร์นิ่ม
- ตรวจ Sealant ด้วยสายตาเดือนละครั้ง
- ปรับค่าเคมีน้ำสระ
- ขัดออกไซด์สแตนเลสด้วยสก๊อตไบร์ทใหม่ (ขัดตามแนว ไม่วนกลม)
- เพิ่ม Sealant รอยเล็กด้านนอกสระ (ถ้ามีวัสดุถูกต้อง)

### งานที่ต้องเรียกช่าง 🔴
- Sealant หลุดใต้ระดับน้ำ
- เปลี่ยน Sealant ทั้งเส้น
- Delamination ในกระจก
- กระจกโก่งตัวผิดปกติหรือแตก
- PU Foam Injection แก้รั่วโครงสร้าง

### กฎทองการดูแลสแตนเลส
- ใช้สก๊อตไบร์ทใหม่เท่านั้น (ชิ้นเก่ามีสิ่งสกปรกฝัง)
- ขัดตามแนวผิวสแตนเลส ไม่วนกลม
- ล้างน้ำสะอาดและเช็ดให้แห้งทันที
- ห้ามใช้สก๊อตไบร์ทบนกระจกโดยเด็ดขาด

---

## 📌 SECTION GP-15 — วินิจฉัยปัญหาสระรั่ว

### 4 คำถามก่อนโทรหาช่าง
1. **น้ำซึมออกมาที่ไหน?** (ใน/นอก/รอบกระจก/จากพื้น)
2. **ซึมที่ตำแหน่งไหน?** (มุม/กลางขอบ/ท่อ/ผนัง)
3. **ซึมตลอดเวลาหรือเฉพาะตอนสระเต็ม?**
4. **น้ำที่ซึมออกมาสีอะไร?** (ใส/เขียว/ดำ/น้ำตาล)

### Bucket Test (แยกรั่วจริง vs ระเหย)
1. เติมน้ำในถังให้เท่าระดับน้ำสระ
2. วางในสระหรือข้างสระ
3. ทิ้งไว้ 24 ชม. ปิดปั๊ม
4. ถ้าสระลดมากกว่าถัง = รั่วจริง
5. อัตราระเหยปกติในไทย: 3-7mm/วัน

### สถานการณ์ฉุกเฉิน — หยุดใช้สระทันที
- กระจกโก่งตัวออกผิดปกติ
- เห็นรอยแตกในเนื้อกระจก
- น้ำพุ่งออกจากรอยต่อ
- ระดับน้ำลดเกิน 5cm/วัน
- พื้นรอบสระทรุดตัว

---

## 📌 SECTION GP-16 — Warranty และความรับผิดชอบ 3 ฝ่าย

### ตารางแบ่งความรับผิดชอบ

| ปัญหา | โรงงาน | ช่าง | เจ้าของ |
|------|--------|------|--------|
| Delamination จากฟิล์มบกพร่อง | ✅ | | |
| Spontaneous Breakage (NiS) | ✅ | | |
| ขนาดผิด Tolerance | ✅ | | |
| Sealant หลุดจากยิงผิดขั้นตอน | | ✅ | |
| กระจกไม่ระนาบจากติดตั้งผิด | | ✅ | |
| Weep Hole ไม่ได้เจาะ | | ✅ | |
| Sealant เสื่อมจาก pH ผิด | | | ✅ |
| กระจกแตกจากแรงกระแทก | | | ✅ |
| เหตุสุดวิสัย | ทุกฝ่ายไม่รับผิดชอบ | | |

### มาตรฐาน มอก. เป็นเกณฑ์กลาง
- **มอก. 2127-2560** — กระจกนิรภัยเทมเปอร์
- **มอก. 1222-2560** — กระจกนิรภัยลามิเนต
- ตรวจสอบล่าสุดที่: tisi.go.th
- กรณีข้อพิพาท: ส่งทดสอบที่ห้อง Lab รับรองโดย สมอ.

### ระยะ Warranty แนะนำ

| ส่วนประกอบ | ระยะเวลา | เงื่อนไข |
|-----------|---------|---------|
| ตัวกระจก HS (Manufacturing) | 5-10 ปี | ไม่มีแรงกระแทก ผ่าน มอก. |
| ฟิล์ม SGP (Delamination) | 10-15 ปี | pH ถูกต้อง Edge Seal ดี |
| งานติดตั้ง Sealant | 2-5 ปี | ดูแลค่าน้ำถูกต้อง |
| SS U-Channel SS316 | 10-15 ปี | ไม่ดัดแปลง |

---

## 📌 SECTION GP-17 — Main vs Sub Contractor

### โครงสร้างที่พบบ่อยในไทย
```
เจ้าของ → Main Contractor → Sub Contractor (กระจก-อลูมิเนียม)
```

### แบ่งหน้าที่ชัดเจน

| งาน | Main | Sub |
|-----|------|-----|
| ฝัง SS U-Channel กับโครงเหล็กก่อนเทคอนกรีต | ✅ | ประสานงาน |
| เทคอนกรีตรอบ U-Channel | ✅ | ควรอยู่ดูด้วย |
| Hydrostatic Test โครงสร้าง | ✅ | รับผลก่อนเริ่มงาน |
| ตรวจ Level U-Channel หลังเท | ประสาน | ✅ |
| ติดตั้งกระจก Setting Block Backing Rod | | ✅ |
| ยิง Sealant และ Cure | | ✅ |
| Water Test หลังติดตั้ง | | ✅ |

### กฎสำคัญ: Pre-Pour Inspection
- Sub ต้องมาตรวจและเซ็นอนุมัติก่อนเทคอนกรีตทุกครั้ง
- ถ้า Sub ไม่มาภายใน 24 ชม. หลังได้รับแจ้ง = ถือว่าอนุมัติ
- Main ถ่ายภาพเป็นหลักฐานก่อนเท

---

## 📌 SECTION GP-18 — 5 คำถามกรองช่างที่รู้จริง

| คำถาม | คำตอบที่ดี | สัญญาณอันตราย |
|-------|-----------|--------------|
| "จะลอก Sealant เก่าออกก่อนหรือยิงทับ?" | ลอกออกก่อนทั้งเส้น | "ยิงทับได้เลย" |
| "Sealant ยี่ห้ออะไร เกรดอะไร?" | ระบุยี่ห้อ Pool-Grade Neutral Cure | "ซิลิโคนดีครับ ไม่รู้ยี่ห้อ" |
| "ต้องรอกี่วันก่อนเติมน้ำ?" | 10-14 วัน เพราะ Cure 1mm/วัน | "2-3 วันก็ได้" |
| "ใส่ Backing Rod ก่อนยิงไหม?" | ใส่ทุกครั้ง อธิบาย 3-Point ได้ | "Backing Rod คืออะไร?" |
| "มีโครงการที่ทำเกิน 2 ปีให้ดูได้ไหม?" | มีพร้อมเบอร์ติดต่อลูกค้าเก่า | "ลูกค้าขอ Privacy ไม่เปิดเผย" |

---

## 📌 SECTION GP-19 — Spec กระจกสระที่ถูกต้อง

### Spec กระจก 6 อย่างที่ต้องระบุในแบบ
1. **ชนิด:** Heat-Strengthened Laminated Glass (ไม่ใช่แค่ "กระจกนิรภัย")
2. **ฟิล์ม:** SGP Interlayer 0.89mm (ไม่ใช่ PVB)
3. **ความหนา:** กระจกแต่ละแผ่น เช่น 12mm HS
4. **มาตรฐาน:** ASTM C1048 + ASTM E1300
5. **Edge Seal:** Polysulfide หรือ Neutral Cure Silicone
6. **Safety Factor:** ≥1.5 ปรับตามรูปแบบการยึดและขนาดแผ่น

### Spec ที่มักเขียนผิด
- ❌ "Tempered 12mm" → ✅ "HS Laminated + SGP 12mm"
- ❌ "12+1.52SGP+12mm" → ✅ "12+SGP(0.89mm)+12mm" (1.52mm = PVB 4 ชั้น ไม่ใช่ SGP)
- ❌ ไม่ระบุ Grade สแตนเลส → ✅ ระบุ SS304/SS316/SS316L ตามตำแหน่ง
- ❌ ไม่ระบุ Cure Time → ✅ ระบุ ≥10-14 วัน ก่อนเติมน้ำ

---

## 📌 SECTION GP-20 — ข้อมูลติดต่อ SMG

| ช่องทาง | ข้อมูล |
|---------|--------|
| โทรศัพท์ | 086-317-4966 |
| LINE | @smg58 |
| เว็บไซต์ | www.smg-con.co.th |
| Knowledge Base | knowledge.smg-con.co.th |
| แหล่งข้อมูลสระ | jdpools.com |
| ฮวงจุ้ยสระ | smg-con.co.th/news_detail.php?id=18 |
| มาตรฐาน มอก. | tisi.go.th |

---

## 📌 SECTION GP-21 — คำศัพท์สำคัญ

| คำศัพท์ | ความหมาย |
|---------|---------|
| 3-Point Adhesion | Sealant ยึด 3 ด้าน ทำให้แตกเร็ว — ป้องกันด้วย Backing Rod |
| Backing Rod | โฟมเส้น Closed Cell PE ใส่ก้นร่องก่อนยิง Sealant |
| Chloride Attack | คลอไรด์ซึมเข้าคอนกรีตกัดกร่อนเหล็กเสริม |
| Cove Detail | มุมโค้งรัศมี 20-30mm ที่มุมสระก่อนยิง Sealant |
| Crystalline WP | ระบบกันซึมที่สร้างผลึกในเนื้อคอนกรีต มี Self-healing |
| Delamination | ฟิล์มกลางแยกตัวจากกระจก — SGP ทนกว่า PVB มาก |
| Deflection | การโก่งตัวของกระจกเมื่อรับแรงดันน้ำ |
| Edge Seal | การซีลขอบกระจกทุกด้านเพื่อป้องกันน้ำซึมเข้าฟิล์ม |
| Epoxy Grout | ยาแนวกระเบื้องไม่ดูดน้ำ ทนสารเคมีสระ |
| f'c | กำลังอัดคอนกรีต (ksc) — สระกระจกต้องการ ≥300 ksc |
| Galvanic Corrosion | การกัดกร่อนของโลหะต่างชนิดในน้ำที่นำไฟฟ้า |
| HS Glass | Heat-Strengthened — แข็งแรงกว่า Float 2 เท่า ไม่เสี่ยง Spontaneous Breakage |
| Hydrostatic Test | ทดสอบรอยรั่วโครงสร้างสระ 48 ชม. ก่อนติดตั้งกระจก |
| Laitance | ชั้นบางซีเมนต์บนผิวคอนกรีต ต้องขัดออกก่อนยิง Sealant |
| Lean Concrete | คอนกรีตหยาบ f'c 100-150 ksc รองพื้นก่อนเทโครงสร้าง |
| Mullion | โครงสร้างคั่นกระจกหลายแผ่น ลด SF ที่ต้องการ |
| Neutral Cure Silicone | Silicone ที่ปล่อยแอลกอฮอล์ ไม่ใช่กรด Acetic — ใช้กับสระ |
| PVB | ฟิล์มกลางทั่วไป ดูดน้ำได้ เสี่ยง Delamination |
| Safety Factor | ค่าคูณความปลอดภัย เริ่มที่ 1.5 ปรับขึ้นตามตัวแปร |
| SCG | Salt Chlorine Generator — แปลงเกลือเป็นคลอรีน |
| SGP | SentryGlas® Plus — ฟิล์มกลาง Ionoplast แข็งกว่า PVB 5 เท่า |
| Setting Block | แผ่นยางรับน้ำหนักกระจก Shore A ≥90 |
| Shock Treatment | เติมคลอรีน 3-5 เท่า เพื่อฆ่าสาหร่าย |
| Spontaneous Breakage | กระจก Tempered แตกเองจาก NiS Inclusion |
| SS316L | สแตนเลส Low Carbon ทนน้ำเกลือดีที่สุด |
| Waterstop | แถบ PVC ฝังใน Construction Joint กันน้ำซึม |
| Weep Hole | รูระบายน้ำ ⌀5mm ทุก 400mm ที่ก้น U-Channel |

---

*Glass Pool Knowledge Base v1.0 | SMG Glass And Metal Co., Ltd.*
*สำหรับรวมกับ SMG_RAG_Knowledge_Base_v3.md เป็น v4*
*โทร: 086-317-4966 | LINE: @smg58 | www.smg-con.co.th*
